Repository: teman67/LLM_RDF_SHACL_Agent

# 🧠 AgentSem: Automated Semantic Data Generation Through Multi-Agent LLM Systems

**AgentSem** is an intelligent application that transforms unstructured materials science test data into standardized RDF (Resource Description Framework) and SHACL (Shapes Constraint Language) semantic models. The system uses advanced AI agents to automatically generate, optimize, and validate knowledge graphs specifically tailored for materials science data. Using Agent to re-build my [previous app](https://github.com/teman67/LLM_RDF_SHACL)

[View live website here](https://agent-rdf-shacl-creator-0f2d13e6fb10.herokuapp.com/)

## 🎯 Overview

AgentSem bridges the gap between raw experimental data and structured semantic knowledge by:

- Converting mechanical test reports into formal ontology structures
- Generating compliant RDF representations of experimental data
- Creating SHACL validation shapes for data quality assurance
- Providing interactive visualization of generated knowledge graphs
- Supporting multiple LLM providers for flexible deployment

## 🚀 Features

### Core Capabilities

- **Multi-Agent Architecture**: Specialized agents for generation, validation, critique, and correction
- **Multiple LLM Support**: OpenAI GPT models, Anthropic Claude, and local Ollama models
- **Interactive Pipeline**: Real-time visualization of generation and optimization steps
- **SHACL Validation**: Automatic validation with iterative error correction
- **Graph Visualization**: Interactive network visualization of generated RDF graphs
- **Ontology Mapping**: Intelligent suggestions for standard ontology term mappings
- **Export Functionality**: Download generated RDF and SHACL files

### Specialized for Materials Science

- **Domain Expertise**: Built-in knowledge of materials science ontologies and standards
- **Creep Test Focus**: Optimized for mechanical testing data, especially creep tests
- **Standard Compliance**: Supports ASTM, ISO, and other testing standards
- **Quantitative Modeling**: Proper handling of units, measurements, and uncertainties using QUDT

### Prerequisites

- Python 3.8+
- pip package manager
- API keys for your chosen LLM provider(s)

# Optional: Set default API keys
OPENAI_API_KEY=your_openai_api_key_here
ANTHROPIC_API_KEY=your_anthropic_api_key_here
```

4. **Run the application**

```bash
streamlit run agent_streamlit_app.py
```

5. **Access the interface**
   Open your browser to `http://localhost:8501`

## 📖 Usage Guide

### Basic Workflow

1. **Configure API Settings**

   - Select your preferred LLM provider (OpenAI, Anthropic, or Ollama)
   - Choose the appropriate model
   - Enter your API key or endpoint
   - Adjust temperature and attempt settings

2. **Input Test Data**

   - Upload a file (TXT, CSV, JSON, LIS formats)
   - Use the provided example data
   - Paste your mechanical test data directly

3. **Generate Semantic Models**

   - Click "Generate RDF & SHACL"
   - Monitor the agent pipeline execution
   - Review optimization passes and critiques

4. **Validate and Correct**

   - Automatic SHACL validation
   - Iterative error correction if needed
   - Final validation report

5. **Explore Results**
   - Interactive graph visualization
   - Ontology mapping suggestions
   - Download generated files

### Advanced Configuration

#### LLM Provider Settings

**OpenAI Configuration:**

- Models: `gpt-4o-mini`, `gpt-4o`, `gpt-4-turbo`
- Requires valid OpenAI API key
- Recommended for production use

**Anthropic Configuration:**

- Models: `claude-sonnet-4-20250514`, `claude-3-5-haiku-latest`, `claude-opus-4-20250514`
- Requires valid Anthropic API key
- Excellent for complex reasoning tasks

**Ollama Configuration:**

- Models: `llama3.3:70b-instruct-q8_0`, `qwen3:32b-q8_0`, `phi4-reasoning:14b-plus-fp16`
- Requires local Ollama server
- Best for privacy-sensitive deployments

#### Pipeline Parameters

- **Optimization Attempts (1-10)**: Number of critique-improve cycles
- **Correction Attempts (1-10)**: Maximum validation fix attempts
- **Temperature (0.0-1.0)**: Controls output randomness

## 🏗️ Architecture

### Agent Components

```mermaid
flowchart TD
    A[User Input: Creep Test Report] --> B[RDFGeneratorAgent]

    B --> C{Generate RDF & SHACL}
    C --> D[RDF Code Generated]
    C --> E[SHACL Code Generated]

    D --> F[ValidatorAgent]
    E --> F

    F --> G{Validation Check}
    G -->|Pass| H[CritiqueAgent]
    G -->|Fail| I[CorrectionAgent]

    I --> J[Fix Validation Errors]
    J --> K[Corrected RDF & SHACL]
    K --> F

### File Structure

```
AgentSem/
├── agent_streamlit_app.py    # Main Streamlit application
├── controller.py             # Pipeline orchestration
├── agents.py                 # Agent implementations
├── utils.py                  # Utility functions
├── BAM_Creep.txt            # Example test data
├── requirements.txt          # Python dependencies
├── .env                      # Environment configuration
└── README.md                # This file
```

File: BAM_Creep.txt
BAM 5.2 Vh5205_C-95.LIS						
------------------------------------						
ENTRY	SYMBOL	UNIT		* Information common to all tests		
Date of test start			30.8.23 9:06 AM			
Test ID			Vh5205_C-95			
Test standard			DIN EN ISO 204:2019-4	*		
Specified temperature	T	?	980 °C	*		
Type of loading			Tension	*		
Initial stress	Ro	MPa	140			
(Digital) Material Identifier			CMSX-6	*		
"Description of the manufacturing process - as-tested material
"			Single Crystal Investment Casting from a Vacuum Induction Refined Ingot and subsequent Heat Treatment (annealed and aged).	*		
Single crystal orientation		°	7,5			
Type of test piece II			Round cross section	*		
Type of test piece III			Smooth test piece	*		
Sensor type - Contacting extensometer			Clip-on extensometer	*		
Min. test piece diameter at room temperature	D	mm	5,99			
Reference length for calculation of percentage elongations	Lr = Lo	mm	23,9			
Reference length for calculation of percentage extensions	Lr = Le	mm	22,9			
Heating time		h	1,61			
Soak time before the test		h	2,81			
Test duration	t	h	1010			
Creep rupture time	tu	h	Not applicable			
Percentage permanent elongation	Aper	%	1,14			
Percentage elongation after creep fracture	Au	%	Not applicable			
Percentage reduction of area after creep fracture	Zu	%	Not applicable			
Percentage total extension	et	%	0,964			
Percentage initial total extension	eti	%	0,153			
Percentage elastic extension	ee	%	0,153			
Percentage initial plastic extension	ei	%	0			
Percentage plastic extension	ep	%	0,811			
Percentage creep extension	ef	%	0,811
